Repository: axeld92/isoconvAnalysis

# IsoconversionalAnalysis.jl

IsoconversionalAnalysis.jl is a Julia toolkit for analyzing thermogravimetric data.
It estimates how apparent activation energy changes with conversion, compares
candidate kinetic models, and records the assumptions behind the results.

## Capabilities

- Import segment-aware TG data from declared columns and units with source checksum verification.
- Preprocess mass-loss curves with configurable reference masses, conversion
  windows, smoothing, and derivative settings.
- Estimate apparent activation energy with Friedman, KAS, Flynn–Wall–Ozawa,
  Starink, and advanced Vyazovkin methods.
- Fit overlapping Fraser–Suzuki peaks and compare candidate reaction models and
  kinetic triplets. Inspect diagnostics and compare fits across heating rates.

## Quick start

From a clone of this repository, use Julia 1.11 to install the dependencies.

```sh
julia --startup-file=no --project=. -e 'using Pkg; Pkg.instantiate()'
```

Start Julia with `julia --project=.`. The following example estimates an apparent
activation-energy profile for one sample group in the bundled thermogravimetry
dataset.

```julia
using IsoconversionalAnalysis

config = load_config("config/analysis_defaults.toml")
catalog = load_dataset_catalog("config/datasets.toml")
experiments = load_experiments(catalog; roles=[:calibration])
group = filter(experiment -> experiment.composition.waste_tire == 0.5, experiments)
curves = preprocess.(group, Ref(config))
profile = analyze(:advanced_vyazovkin, curves, config)
```

Run the tests from the repository root.

```sh
julia --startup-file=no --project=. -e 'using Pkg; Pkg.test()'
```

## Documentation

- [Data ingestion and provenance](docs/src/data_ingestion.md)
- [Preprocessing and sensitivity checks](docs/preprocessing_audit.md)
- [Activation-energy methods and diagnostics](docs/src/isoconversional.md)
- [Peak fitting](docs/src/deconvolution.md) and [reaction-model comparison](docs/src/reaction_models.md)
- [Development guide](docs/src/development.md) and [data-sharing status](DATA_SHARING.md)

## Public TG benchmark

Reproduce known-energy recovery and the polypropylene activation-energy profiles
with Julia alone. The [public benchmark instructions](docs/public_tg_energy.md)
also describe the optional independent Python check. The
[TG workflow guide](docs/src/thermal_conversion.md) explains how to check common
conversion crossings, temperature coverage, local rates, recorded-time intervals,
and ramp assumptions.

Use the [configurable TG assessment](docs/tg_assessment.md) to generate an
opt-in ICTAC-aligned report for a declared dataset. With the pinned polypropylene
data in place, run

```sh
julia --startup-file=no --project=. scripts/assess_tg.jl config/tg_assessment_polypropylene.toml results/tg_assessment/polypropylene
```

The guide also gives the white-pine example, including a grouped 593 K holdout.
The [earlier assessment report](docs/ictac_tg_assessment.md) covers known-truth
controls, polypropylene, and the current waste-tire ramps.

## Research direction

The project is developing DSC reaction-progress workflows, model fitting across
multiple experiments, uncertainty assessment, and prediction
on thermal programs excluded from fitting.

File: docs/data_audit.md
# M2 raw-data audit

Generated by `scripts/audit_legacy_data.jl` from `config/datasets.toml`.
No acquisition row was removed or modified during this audit.

## Summary

- Sources: 2 MAT v5 files
- Selected experiments: 35
- Dynamic calibration experiments: 20
- Ramp-and-hold validation experiments: 15
- Total stored rows: 282102
- Invalid core rows: 35
- Missing selected MAT variables: 0

All 35 selected experiments loaded and passed structural validation.
The raw arrays retain 35 trailing invalid core row(s); none were removed.
Finite time channels contain 0 zero or negative step(s).

## Source inventory

| Source | File | Present | Selected | Missing | Unselected | SHA-256 |
|---|---|---:|---:|---:|---|---|
| `dynamic_2021` | `code/2021corridas/2021corridas.mat` | 21 | 20 | 0 | ExpDatdrifttest2 | `78180b021e8b220fb1b8fede20a41467701f3dfd759991c01ecbaed92aac0c82` |
| `ramp_hold_2021` | `code/isotherm.mat` | 15 | 15 | 0 | — | `08c0eb9c82691514743061fb44dbbd477e233c36b61e2febddd6a16170032ca8` |

`ExpDatdrifttest2` is present in the dynamic MAT file but deliberately unselected:
it is an instrument drift test, not one of the 20 composition/rate conditions.

## Dynamic calibration runs

| ID | Variable | Tire wt% | Nominal β | Measured β | Rows | Invalid tail | T range (°C) | Mass range (%) | Δt median (s) | Segments |
|---|---|---:|---:|---:|---:|---:|---|---|---:|---|
| `dynamic_wt000_rate05` | `ExpDat0wt05hr` | 0 | 5.0 | 4.9939 | 11626 | 1 | 25.00–798.68 | 26.94–93.84 | 0.800 | absent |
| `dynamic_wt025_rate05` | `ExpDat25wt05hr2` | 25 | 5.0 | 4.9938 | 12226 | 1 | 24.42–798.57 | 33.72–100.00 | 0.800 | 1,2 |
| `dynamic_wt050_rate05` | `ExpDat50wt05hr` | 50 | 5.0 | 4.9968 | 12227 | 1 | 24.42–798.74 | 37.82–100.00 | 0.800 | 1,2 |
| `dynamic_wt075_rate05` | `ExpDat75wt05hr` | 75 | 5.0 | 4.9946 | 12227 | 1 | 24.59–798.69 | 43.87–100.00 | 0.800 | 1,2 |
| `dynamic_wt100_rate05` | `ExpDat100wt05hr2` | 100 | 5.0 | 4.9944 | 12227 | 1 | 24.46–798.70 | 52.50–100.00 | 0.800 | 1,2 |
| `dynamic_wt000_rate10` | `ExpDat0wt10hr` | 0 | 10.0 | 10.0179 | 7750 | 1 | 24.97–797.16 | 25.06–94.04 | 0.600 | absent |
| `dynamic_wt025_rate10` | `ExpDat25wt10hr` | 25 | 10.0 | 10.0238 | 8351 | 1 | 24.52–797.33 | 28.74–100.00 | 0.600 | 1,2 |
| `dynamic_wt050_rate10` | `ExpDat50wt10hr` | 50 | 10.0 | 10.0256 | 8349 | 1 | 24.45–797.05 | 35.77–100.00 | 0.600 | 1,2 |
| `dynamic_wt075_rate10` | `ExpDat75wt10hr` | 75 | 10.0 | 10.0200 | 8351 | 1 | 24.67–797.17 | 43.02–100.00 | 0.600 | 1,2 |
| `dynamic_wt100_rate10` | `ExpDat100wt10hr2` | 100 | 10.0 | 10.0183 | 8351 | 1 | 24.25–797.12 | 49.96–100.00 | 0.600 | 1,2 |
| `dynamic_wt000_rate15` | `ExpDat0wt15hr` | 0 | 15.0 | 15.1457 | 7749 | 1 | 24.99–795.71 | 25.00–93.69 | 0.400 | absent |
| `dynamic_wt025_rate15` | `ExpDat25wt15hr` | 25 | 15.0 | 15.1715 | 8350 | 1 | 24.38–796.04 | 30.13–100.00 | 0.400 | 1,2 |
| `dynamic_wt050_rate15` | `ExpDat50wt15hr` | 50 | 15.0 | 15.1609 | 8350 | 1 | 24.36–795.90 | 35.88–100.00 | 0.400 | 1,2 |
| `dynamic_wt075_rate15` | `ExpDat75wt15hr` | 75 | 15.0 | 15.1495 | 8350 | 1 | 24.82–795.74 | 42.29–100.00 | 0.400 | 1,2 |
| `dynamic_wt100_rate15` | `ExpDat100wt15hr` | 100 | 15.0 | 15.1463 | 8350 | 1 | 24.25–795.65 | 49.93–100.00 | 0.400 | 1,2 |
| `dynamic_wt000_rate20` | `ExpDat0wt20hr` | 0 | 20.0 | 20.4070 | 8352 | 1 | 24.34–794.69 | 24.74–100.00 | 0.300 | 1,2 |
| `dynamic_wt025_rate20` | `ExpDat25wt20hr` | 25 | 20.0 | 20.4663 | 8352 | 1 | 24.51–795.09 | 29.13–100.00 | 0.300 | 1,2 |
| `dynamic_wt050_rate20` | `ExpDat50wt20hr` | 50 | 20.0 | 20.4301 | 8351 | 1 | 24.74–794.78 | 35.66–100.00 | 0.300 | 1,2 |
| `dynamic_wt075_rate20` | `ExpDat75wt20hr` | 75 | 20.0 | 20.4069 | 8352 | 1 | 24.88–794.67 | 44.04–100.00 | 0.300 | 1,2 |
| `dynamic_wt100_rate20` | `ExpDat100wt20hr` | 100 | 20.0 | 20.3984 | 8352 | 1 | 24.46–794.43 | 49.30–100.00 | 0.300 | 1,2 |

Measured dynamic rates are OLS slopes of temperature versus time over 100–700 °C;
they are audit diagnostics, not preprocessing outputs.

## Ramp-and-hold validation runs

| ID | Variable | Tire wt% | Hold (°C) | Ramp β | Rows | Invalid tail | T range (°C) | Mass range (%) | Δt median (s) | Segments |
|---|---|---:|---:|---:|---:|---:|---|---|---:|---|
| `ramp_hold_wt000_hold450` | `b0t450` | 0 | 450 | 20.9008 | 6000 | 1 | 25.18–454.43 | 43.62–100.54 | 0.300 | 1,2,3,4 |
| `ramp_hold_wt000_hold500` | `b0t500` | 0 | 500 | 20.8083 | 6501 | 1 | 25.62–503.70 | 42.23–100.00 | 0.300 | 1,2,3,4 |
| `ramp_hold_wt000_hold550` | `b0t550` | 0 | 550 | 20.7098 | 7000 | 1 | 25.99–553.01 | 44.09–100.01 | 0.300 | 1,2,3,4 |
| `ramp_hold_wt025_hold450` | `b25t450` | 25 | 450 | 20.8843 | 6001 | 1 | 26.62–454.00 | 43.22–100.14 | 0.300 | 1,2,3,4 |
| `ramp_hold_wt025_hold500` | `b25t500` | 25 | 500 | 20.7895 | 6501 | 1 | 26.92–503.23 | 37.83–100.00 | 0.300 | 1,2,3,4 |
| `ramp_hold_wt025_hold550` | `b25t550` | 25 | 550 | 20.6882 | 7000 | 1 | 26.73–552.55 | 38.66–100.00 | 0.300 | 1,2,3,4 |
| `ramp_hold_wt050_hold450` | `b50t450` | 50 | 450 | 20.8838 | 6001 | 1 | 26.95–454.05 | 38.30–100.00 | 0.300 | 1,2,3,4 |
| `ramp_hold_wt050_hold500` | `b50t500` | 50 | 500 | 20.7896 | 6500 | 1 | 26.66–503.29 | 36.01–100.00 | 0.300 | 1,2,3,4 |
| `ramp_hold_wt050_hold550` | `b50t550` | 50 | 550 | 20.6877 | 7001 | 1 | 26.42–552.60 | 34.75–100.00 | 0.300 | 1,2,3,4 |
| `ramp_hold_wt075_hold450` | `b75t450` | 75 | 450 | 20.8786 | 6001 | 1 | 23.19–454.08 | 32.88–100.00 | 0.300 | 1,2,3,4 |
| `ramp_hold_wt075_hold500` | `b75t500` | 75 | 500 | 20.7896 | 6501 | 1 | 26.97–503.31 | 32.41–100.00 | 0.300 | 1,2,3,4 |
| `ramp_hold_wt075_hold550` | `b75t550` | 75 | 550 | 20.6880 | 7001 | 1 | 26.70–552.66 | 30.31–100.00 | 0.300 | 1,2,3,4 |
| `ramp_hold_wt100_hold450` | `b100t450` | 100 | 450 | 20.8959 | 6001 | 1 | 23.42–454.37 | 25.30–100.00 | 0.300 | 1,2,3,4 |
| `ramp_hold_wt100_hold500` | `b100t500` | 100 | 500 | 20.8098 | 6500 | 1 | 25.92–503.67 | 17.01–100.00 | 0.300 | 1,2,3,4 |
| `ramp_hold_wt100_hold550` | `b100t550` | 100 | 550 | 20.7101 | 7000 | 1 | 26.32–553.04 | 23.31–100.00 | 0.300 | 1,2,3,4 |

Ramp rates are OLS slopes within recorded segment 3. Segment 4 is the hold and is
not included in the rate estimate.

## Findings carried into M3

- The importer preserves all trailing invalid rows in selected matrices.
- The 0 wt% 5, 10, and 15 K/min matrices omit the optional segment channel.
  They begin near time 30 min and mass 94%, so import must not infer an initial
  100% mass point or re-zero time.
- Recorded median purge/protective flows are 80.0/20.0 mL/min for dynamic runs.
- Recorded median purge/protective flows are 20.0/20.0 mL/min for ramp-and-hold runs.
- Temperature is not strictly increasing because of conditioning/hold segments and
  instrument-scale fluctuations; the machine-readable audit records exact counts.
- Ramp-and-hold auxiliary channel labels remain provisional as documented in the data
  dictionary. Temperature, time, mass, and segment columns are sufficient for M2.
- No replicate uncertainty can be estimated from the retained dynamic design.

File: docs/ictac_tg_assessment.md
# ICTAC-aligned assessment of TG kinetics

Generated by `scripts/audit_ictac_tg.jl`. This assessment covers the declared experiments and apparent activation energy. The accompanying [TOML](audits/ictac_tg_assessment.toml) retains the numerical settings, source hashes, conversion windows, and per-point diagnostics.

This assessment follows the ICTAC recommendations on [2011 computation](https://doi.org/10.1016/j.tca.2011.03.034), [2014 data collection](https://doi.org/10.1016/j.tca.2014.05.036), [2020 multistep kinetics](https://doi.org/10.1016/j.tca.2020.178597), and [2023 decomposition](https://doi.org/10.1016/j.tca.2022.179384).

The approximately tenfold ramp spread is advisory. A reported central energy range describes the estimates over α = 0.10–0.90. The 2020 paper's 10–20% guide depends on uncertainty. Scenario shifts are sensitivity evidence and the fixed ramp probe is a diagnostic at one declared conversion. Each status applies to the individual check.

## Known truth — constant affine

| Recommendation or check | Status | Evidence |
|---|---|---|
| 2011 §§2.3, 3 and 9 — at least three different programs | **met** | 4 distinct heating programs across 4 runs. |
| 2020 §1 — aim for roughly a decade of heating rates | **met** | Fastest/slowest declared or measured rate is 10.000×. |
| 2011 §3 — 0.05–0.95 with step at most 0.05 | **met** | Friedman 19/19 and advanced Vyazovkin 19/19 estimated. See point statuses. |
| 2011 §§1, 2 and 2023 §6 — document conversion and measured residue | **met** | Run intervals and mass references are recorded. |
| 2020 §4 — use differential or flexible integral estimates | **met** | Primary fits use Friedman and recorded-time advanced Vyazovkin. The separate ramp probe covers 4/4 runs at the declared conversion and energy. |
| 2011 §2 and 2020 §1 — check stability of the reported energy | **met** | 2/2 requested comparisons have common estimated central points. These are scenario shifts. |
| 2020 §1 — judge energy variation against uncertainty | **not applicable** | Recovery is scored directly against prescribed truth. |
| 2014 — sample and acquisition metadata | **not applicable** | Constructed temperature, clock and mass observations with a known law. |
| 2014 — calibration, blank and thermal lag | **not applicable** | The generator models an ideal instrument. |
| 2014 — repeatability and sample-mass sensitivity | **not applicable** | Deterministic numerical controls. |
| 2011 §§8–9, 2020 §2.8 — prediction on excluded programs | **not applicable** | The control tests energy recovery. |
| 2020 §§2, 5 — justify a multistep model | **not applicable** | The prescribed control law supplies the kinetic truth. |
| Numerical benchmark — recover the prescribed energy | **met** | Both primary methods passed the declared recovery tolerances. |

Evidence used for this cohort. Independent RK4 generator and declared truth.

| α | Friedman, kJ/mol | Advanced Vyazovkin, kJ/mol |
|---:|---:|---:|
| 0.050 | 160.002 | 160.002 |
| 0.100 | 160.001 | 160.006 |
| 0.150 | 160.001 | 159.999 |
| 0.200 | 159.999 | 160.001 |
| 0.250 | 159.999 | 160.015 |
| 0.300 | 160.000 | 160.007 |
| 0.350 | 160.001 | 160.023 |
| 0.400 | 160.000 | 160.004 |
| 0.450 | 160.001 | 159.985 |
| 0.500 | 160.002 | 159.990 |
| 0.550 | 160.003 | 159.993 |
| 0.600 | 159.997 | 159.998 |
| 0.650 | 160.003 | 160.001 |
| 0.700 | 160.000 | 159.997 |
| 0.750 | 160.005 | 160.008 |
| 0.800 | 160.002 | 159.977 |
| 0.850 | 160.003 | 159.999 |
| 0.900 | 160.002 | 160.030 |
| 0.950 | 159.994 | 159.974 |

| Method | Central points | Central range/mean (%) |
|---|---:|---:|
| advanced_vyazovkin | 17 | 0.033 |
| friedman | 17 | 0.004 |

| Sensitivity case | Method | Common central points | Max shift (kJ/mol) |
|---|---|---:|---:|
| narrow_quadratic | friedman | 17 | 0.008 |
| wide_quadratic | friedman | 17 | 0.021 |

## Known truth — constant curved

| Recommendation or check | Status | Evidence |
|---|---|---|
| 2011 §§2.3, 3 and 9 — at least three different programs | **met** | 4 distinct heating programs across 4 runs. |
| 2020 §1 — aim for roughly a decade of heating rates | **met** | Fastest/slowest declared or measured rate is 10.000×. |
| 2011 §3 — 0.05–0.95 with step at most 0.05 | **met** | Friedman 19/19 and advanced Vyazovkin 19/19 estimated. See point statuses. |
| 2011 §§1, 2 and 2023 §6 — document conversion and measured residue | **met** | Run intervals and mass references are recorded. |
| 2020 §4 — use differential or flexible integral estimates | **met** | Primary fits use Friedman and recorded-time advanced Vyazovkin. The separate ramp probe covers 4/4 runs at the declared conversion and energy. |
| 2011 §2 and 2020 §1 — check stability of the reported energy | **met** | 2/2 requested comparisons have common estimated central points. These are scenario shifts. |
| 2020 §1 — judge energy variation against uncertainty | **not applicable** | Recovery is scored directly against prescribed truth. |
| 2014 — sample and acquisition metadata | **not applicable** | Constructed temperature, clock and mass observations with a known law. |
| 2014 — calibration, blank and thermal lag | **not applicable** | The generator models an ideal instrument. |
| 2014 — repeatability and sample-mass sensitivity | **not applicable** | Deterministic numerical controls. |
| 2011 §§8–9, 2020 §2.8 — prediction on excluded programs | **not applicable** | The control tests energy recovery. |
| 2020 §§2, 5 — justify a multistep model | **not applicable** | The prescribed control law supplies the kinetic truth. |
| Numerical benchmark — recover the prescribed energy | **met** | Both primary methods passed the declared recovery tolerances. |

Evidence used for this cohort. Independent RK4 generator and declared truth.

| α | Friedman, kJ/mol | Advanced Vyazovkin, kJ/mol |
|---:|---:|---:|
| 0.050 | 160.005 | 159.998 |
| 0.100 | 160.002 | 160.002 |
| 0.150 | 160.000 | 160.022 |
| 0.200 | 159.997 | 159.991 |
| 0.250 | 159.998 | 159.991 |
| 0.300 | 159.998 | 160.011 |
| 0.350 | 159.998 | 160.016 |
| 0.400 | 159.995 | 160.004 |
| 0.450 | 159.997 | 159.999 |
| 0.500 | 159.993 | 160.000 |
| 0.550 | 160.006 | 160.010 |
| 0.600 | 160.000 | 159.997 |
| 0.650 | 159.990 | 160.004 |
| 0.700 | 160.001 | 159.989 |
| 0.750 | 160.004 | 159.995 |
| 0.800 | 160.011 | 159.992 |
| 0.850 | 160.001 | 160.021 |
| 0.900 | 160.009 | 160.034 |
| 0.950 | 160.025 | 160.041 |

| Method | Central points | Central range/mean (%) |
|---|---:|---:|
| advanced_vyazovkin | 17 | 0.028 |
| friedman | 17 | 0.013 |

| Sensitivity case | Method | Common central points | Max shift (kJ/mol) |
|---|---|---:|---:|
| narrow_quadratic | friedman | 17 | 0.010 |
| wide_quadratic | friedman | 17 | 0.042 |

## Known truth — variable affine

| Recommendation or check | Status | Evidence |
|---|---|---|
| 2011 §§2.3, 3 and 9 — at least three different programs | **met** | 4 distinct heating programs across 4 runs. |
| 2020 §1 — aim for roughly a decade of heating rates | **met** | Fastest/slowest declared or measured rate is 10.000×. |
| 2011 §3 — 0.05–0.95 with step at most 0.05 | **met** | Friedman 19/19 and advanced Vyazovkin 19/19 estimated. See point statuses. |
| 2011 §§1, 2 and 2023 §6 — document conversion and measured residue | **met** | Run intervals and mass references are recorded. |
| 2020 §4 — use differential or flexible integral estimates | **met** | Primary fits use Friedman and recorded-time advanced Vyazovkin. The separate ramp probe covers 4/4 runs at the declared conversion and energy. |
| 2011 §2 and 2020 §1 — check stability of the reported energy | **met** | 2/2 requested comparisons have common estimated central points. These are scenario shifts. |
| 2020 §1 — judge energy variation against uncertainty | **not applicable** | Recovery is scored directly against prescribed truth. |
| 2014 — sample and acquisition metadata | **not applicable** | Constructed temperature, clock and mass observations with a known law. |
| 2014 — calibration, blank and thermal lag | **not applicable** | The generator models an ideal instrument. |
| 2014 — repeatability and sample-mass sensitivity | **not applicable** | Deterministic numerical controls. |
| 2011 §§8–9, 2020 §2.8 — prediction on excluded programs | **not applicable** | The control tests energy recovery. |
| 2020 §§2, 5 — justify a multistep model | **not applicable** | The prescribed control law supplies the kinetic truth. |
| Numerical benchmark — recover the prescribed energy | **met** | Both primary methods passed the declared recovery tolerances. |

Evidence used for this cohort. Independent RK4 generator and declared truth.

| α | Friedman, kJ/mol | Advanced Vyazovkin, kJ/mol |
|---:|---:|---:|
| 0.050 | 128.278 | 127.637 |
| 0.100 | 131.507 | 130.887 |
| 0.150 | 134.748 | 134.135 |
| 0.200 | 137.997 | 137.385 |
| 0.250 | 141.248 | 140.634 |
| 0.300 | 144.498 | 143.883 |
| 0.350 | 147.749 | 147.133 |
| 0.400 | 151.000 | 150.382 |
| 0.450 | 154.250 | 153.632 |
| 0.500 | 157.500 | 156.882 |
| 0.550 | 160.750 | 160.131 |
| 0.600 | 164.000 | 163.381 |
| 0.650 | 167.250 | 166.632 |
| 0.700 | 170.500 | 169.882 |
| 0.750 | 173.750 | 173.134 |
| 0.800 | 177.000 | 176.384 |
| 0.850 | 180.251 | 179.637 |
| 0.900 | 183.500 | 182.894 |
| 0.950 | 186.763 | 186.160 |

| Method | Central points | Central range/mean (%) |
|---|---:|---:|
| advanced_vyazovkin | 17 | 33.150 |
| friedman | 17 | 33.012 |

| Sensitivity case | Method | Common central points | Max shift (kJ/mol) |
|---|---|---:|---:|
| narrow_quadratic | friedman | 17 | 0.005 |
| wide_quadratic | friedman | 17 | 0.013 |

## Polypropylene

| Recommendation or check | Status | Evidence |
|---|---|---|
| 2011 §§2.3, 3 and 9 — at least three different programs | **met** | 5 distinct heating programs across 5 runs. |
| 2020 §1 — aim for roughly a decade of heating rates | **met** | Fastest/slowest declared or measured rate is 20.045×. |
| 2011 §3 — 0.05–0.95 with step at most 0.05 | **partial** | Friedman 19/19 and advanced Vyazovkin 18/19 estimated. See point statuses. |
| 2011 §§1, 2 and 2023 §6 — document conversion and measured residue | **partial** | Intervals and references are recorded. Negative apparent mass in picnik_PP_10_B3 limits physical interpretation of residue. |
| 2020 §4 — use differential or flexible integral estimates | **met** | Primary fits use Friedman and recorded-time advanced Vyazovkin. The separate ramp probe covers 5/5 runs at the declared conversion and energy. |
| 2011 §2 and 2020 §1 — check stability of the reported energy | **met** | 10/10 requested comparisons have common estimated central points. These are scenario shifts. |
| 2020 §1 — judge energy variation against uncertainty | **missing** | The central range/mean and scenario shifts are descriptive. Experimental and whole-pipeline uncertainty remain unquantified. |
| 2014 — sample and acquisition metadata | **partial** | Pinned files provide time, temperature, and mass. The symposium description gives instrument and purge information for four rates. Its file-level linkage and the 10 K/min acquisition remain unresolved. |
| 2014 — calibration, blank and thermal lag | **missing** | Calibration records and blank correction are unavailable. The 10 K/min file has a negative apparent terminal mass. |
| 2014 — repeatability and sample-mass sensitivity | **missing** | One retained file per program. No repeatability or controlled sample-mass study accompanies these files. |
| 2011 §§8–9, 2020 §2.8 — prediction on excluded programs | **partial** | The separate measured-mass benchmark omitted one ramp per fold. An independent isothermal or other-program validation is unavailable for this cohort. |
| 2020 §§2, 5 — justify a multistep model | **missing** | No component triplet has been established for these files. |

Evidence used for this cohort. [PP conversion audit](public_tg_conversion.md) and [PP prediction script](../scripts/audit_public_pp_prediction.jl).

| α | Friedman, kJ/mol | Advanced Vyazovkin, kJ/mol |
|---:|---:|---:|
| 0.050 | 129.264 | unsupported interval |
| 0.100 | 117.657 | 118.626 |
| 0.150 | 115.743 | 115.604 |
| 0.200 | 115.608 | 115.683 |
| 0.250 | 116.217 | 115.949 |
| 0.300 | 117.492 | 117.349 |
| 0.350 | 119.227 | 119.284 |
| 0.400 | 119.611 | 119.410 |
| 0.450 | 119.872 | 119.952 |
| 0.500 | 121.353 | 120.953 |
| 0.550 | 122.194 | 121.931 |
| 0.600 | 123.908 | 123.153 |
| 0.650 | 125.967 | 126.005 |
| 0.700 | 126.616 | 126.208 |
| 0.750 | 126.661 | 127.026 |
| 0.800 | 124.471 | 124.958 |
| 0.850 | 120.364 | 121.208 |
| 0.900 | 115.386 | 116.564 |
| 0.950 | 108.748 | 109.132 |

| Method | Central points | Central range/mean (%) |
|---|---:|---:|
| advanced_vyazovkin | 17 | 9.472 |
| friedman | 17 | 9.358 |

| Sensitivity case | Method | Common central points | Max shift (kJ/mol) |
|---|---|---:|---:|
| narrow_quadratic | friedman | 17 | 0.531 |
| wide_quadratic | friedman | 17 | 0.557 |
| earlier_terminal | friedman | 17 | 0.031 |
| earlier_terminal | advanced_vyazovkin | 17 | 0.033 |
| later_initial | friedman | 17 | 0.385 |
| later_initial | advanced_vyazovkin | 17 | 0.468 |
| reaction_window | friedman | 17 | 0.000 |
| reaction_window | advanced_vyazovkin | 17 | 0.000 |
| omit_picnik_PP_10_B3 | friedman | 17 | 10.537 |
| omit_picnik_PP_10_B3 | advanced_vyazovkin | 17 | 10.456 |

## Current waste-tire ramps

| Recommendation or check | Status | Evidence |
|---|---|---|
| 2011 §§2.3, 3 and 9 — at least three different programs | **met** | 4 distinct heating programs across 4 runs. |
| 2020 §1 — aim for roughly a decade of heating rates | **advisory** | Fastest/slowest declared or measured rate is 4.000×. |
| 2011 §3 — 0.05–0.95 with step at most 0.05 | **partial** | Friedman 19/19 and advanced Vyazovkin 7/19 estimated. See point statuses. |
| 2011 §§1, 2 and 2023 §6 — document conversion and measured residue | **met** | Run intervals and mass references are recorded. |
| 2020 §4 — use differential or flexible integral estimates | **met** | Primary fits use Friedman and recorded-time advanced Vyazovkin. The separate ramp probe covers 4/4 runs at the declared conversion and energy. |
| 2011 §2 and 2020 §1 — check stability of the reported energy | **met** | 8/8 requested comparisons have common estimated central points. These are scenario shifts. |
| 2020 §1 — judge energy variation against uncertainty | **missing** | The central range/mean and scenario shifts are descriptive. Experimental and whole-pipeline uncertainty remain unquantified. |
| 2014 — sample and acquisition metadata | **partial** | NETZSCH exports record sample mass, instrument, crucible, purge flows, temperature calibration and correction filenames. The data dictionary records nitrogen. Gas grade is unresolved. |
| 2014 — calibration, blank and thermal lag | **partial** | Calibration and correction filenames are recorded per rate. Calibration performance and an independently assessed blank or thermal-lag check are unavailable. |
| 2014 — repeatability and sample-mass sensitivity | **missing** | One retained ramp per rate. Similar sample masses do not constitute a controlled mass-sensitivity experiment. No matched repeats are available. |
| 2011 §§8–9, 2020 §2.8 — prediction on excluded programs | **missing** | The current component study did not predict the reserved tire holds. The older tire-paper source is outside this assessment. |
| 2020 §§2, 5 — justify a multistep model | **not met** | The existing component audit found inconsistent correspondence in both three- and four-peak models. It retained warnings and did not score frozen component predictions. |

Evidence used for this cohort. [Data dictionary](data_dictionary.md).

| α | Friedman, kJ/mol | Advanced Vyazovkin, kJ/mol |
|---:|---:|---:|
| 0.050 | 173.653 | unsupported interval |
| 0.100 | 186.917 | unsupported interval |
| 0.150 | 201.005 | unsupported interval |
| 0.200 | 214.568 | unsupported interval |
| 0.250 | 254.319 | unsupported interval |
| 0.300 | 281.091 | unsupported interval |
| 0.350 | 290.247 | unsupported interval |
| 0.400 | 293.082 | unsupported interval |
| 0.450 | 290.998 | unsupported interval |
| 0.500 | 288.036 | 282.174 |
| 0.550 | 293.797 | 292.664 |
| 0.600 | 288.061 | 295.020 |
| 0.650 | 286.202 | 292.145 |
| 0.700 | 275.127 | 272.798 |
| 0.750 | 281.607 | 283.223 |
| 0.800 | 273.713 | 271.329 |
| 0.850 | 243.256 | unsupported interval |
| 0.900 | 235.209 | unsupported interval |
| 0.950 | 188.214 | unsupported interval |

| Method | Central points | Central range/mean (%) |
|---|---:|---:|
| advanced_vyazovkin | 7 | 8.336 |
| friedman | 17 | 40.582 |

| Sensitivity case | Method | Common central points | Max shift (kJ/mol) |
|---|---|---:|---:|
| narrow_quadratic | friedman | 17 | 13.223 |
| wide_quadratic | friedman | 17 | 5.028 |
| alternative_initial | friedman | 17 | 20.473 |
| alternative_initial | advanced_vyazovkin | 7 | 17.106 |
| alternative_terminal | friedman | 17 | 45.858 |
| alternative_terminal | advanced_vyazovkin | 6 | 13.120 |
| omit_dynamic_wt100_rate20 | friedman | 17 | 21.211 |
| omit_dynamic_wt100_rate20 | advanced_vyazovkin | 7 | 16.945 |

File: docs/legacy_comparison_audit.md
# M9 corrected Julia-versus-legacy comparison

Generated by `scripts/audit_legacy_comparison.jl` on 2026-11-12. The audit compares preserved legacy evidence with the corrected Julia workflow; it does not treat every historical workspace value as ground truth.

## Decision

Exact numerical parity is required and achieved at the raw dynamic import boundary: 20/20 canonical variables are exactly equal to `St01`-`St20`, including the trailing NaN rows. Beyond that boundary, the Julia implementation preserves scientific method families while intentionally correcting identified defects, making assumptions explicit, and applying synthetic or held-out validation.

The file named `2021marcorrected.mat` is not a numerical preprocessing oracle. All 20/20 arrays are exact contiguous copies of raw columns 1-4, with start temperatures 110.006-110.105 C and end temperatures 794.430-798.739 C. It contains no stored normalized conversion, smoothed derivative, fit, or uncertainty result.

The 12 saved result/publication workspaces have no recorded producing command, environment, script revision, or unambiguous variable lineage in the archive. They remain qualitative workflow evidence and are excluded from release acceptance thresholds.

## Exact raw and cropped-array evidence

| Experiment | Canonical variable | Alias | Raw shape | Exact alias | Corrected rows | Raw row interval | Corrected temperature range (C) |
|---|---|---|---:|:---:|---:|---:|---:|
| `dynamic_wt000_rate05` | `ExpDat0wt05hr` | `St01` | 11626x7 | true | 10321 | 1305:11625 | 110.015-798.684 |
| `dynamic_wt000_rate10` | `ExpDat0wt10hr` | `St06` | 7750x7 | true | 6813 | 937:7749 | 110.055-797.162 |
| `dynamic_wt000_rate15` | `ExpDat0wt15hr` | `St11` | 7749x7 | true | 6735 | 1014:7748 | 110.011-795.710 |
| `dynamic_wt000_rate20` | `ExpDat0wt20hr` | `St16` | 8352x8 | true | 6667 | 1685:8351 | 110.078-794.685 |
| `dynamic_wt025_rate05` | `ExpDat25wt05hr2` | `St02` | 12226x8 | true | 10320 | 1906:12225 | 110.035-798.566 |
| `dynamic_wt025_rate10` | `ExpDat25wt10hr` | `St07` | 8351x8 | true | 6811 | 1540:8350 | 110.080-797.332 |
| `dynamic_wt025_rate15` | `ExpDat25wt15hr` | `St12` | 8350x8 | true | 6727 | 1623:8349 | 110.060-796.041 |
| `dynamic_wt025_rate20` | `ExpDat25wt20hr` | `St17` | 8352x8 | true | 6655 | 1697:8351 | 110.042-795.087 |
| `dynamic_wt050_rate05` | `ExpDat50wt05hr` | `St03` | 12227x8 | true | 10317 | 1910:12226 | 110.006-798.739 |
| `dynamic_wt050_rate10` | `ExpDat50wt10hr` | `St08` | 8349x8 | true | 6809 | 1540:8348 | 110.029-797.052 |
| `dynamic_wt050_rate15` | `ExpDat50wt15hr` | `St13` | 8350x8 | true | 6732 | 1618:8349 | 110.061-795.902 |
| `dynamic_wt050_rate20` | `ExpDat50wt20hr` | `St18` | 8351x8 | true | 6663 | 1688:8350 | 110.105-794.776 |
| `dynamic_wt075_rate05` | `ExpDat75wt05hr` | `St04` | 12227x8 | true | 10320 | 1907:12226 | 110.047-798.685 |
| `dynamic_wt075_rate10` | `ExpDat75wt10hr` | `St09` | 8351x8 | true | 6813 | 1538:8350 | 110.010-797.166 |
| `dynamic_wt075_rate15` | `ExpDat75wt15hr` | `St14` | 8350x8 | true | 6734 | 1616:8349 | 110.069-795.738 |
| `dynamic_wt075_rate20` | `ExpDat75wt20hr` | `St19` | 8352x8 | true | 6668 | 1684:8351 | 110.012-794.666 |
| `dynamic_wt100_rate05` | `ExpDat100wt05hr2` | `St05` | 12227x8 | true | 10320 | 1907:12226 | 110.070-798.700 |
| `dynamic_wt100_rate10` | `ExpDat100wt10hr2` | `St10` | 8351x8 | true | 6813 | 1538:8350 | 110.069-797.123 |
| `dynamic_wt100_rate15` | `ExpDat100wt15hr` | `St15` | 8350x8 | true | 6735 | 1615:8349 | 110.033-795.648 |
| `dynamic_wt100_rate20` | `ExpDat100wt20hr` | `St20` | 8352x8 | true | 6669 | 1683:8351 | 110.097-794.430 |

## Method-level comparison

| Milestone | Area | Legacy behavior | Julia behavior | Status | Conclusion |
|---|---|---|---|---|---|
| M2 | Raw data ingestion | Direct MAT variables and St01-St20 aliases | Checksum-verified, explicitly named MAT variables with preserved invalid rows | `exact` | All 20 configured dynamic arrays are exactly equal to their aliases, including NaNs. |
| M3 | Preprocessing | Row endpoints, Savitzky-Golay smoothing, diff_alpha, and two low-pass calls | Explicit 150-700 C references, local-polynomial smoothing, diagnostics, and eight sensitivity profiles | `intentional_deviation` | The scientific conversion-and-derivative objective is preserved; numerical parity is neither available nor accepted. |
| M4 | Linear isoconversional methods | Four-run Friedman, KAS, FWO, and Starink scripts | Named multi-experiment methods with unit checks, first-crossing interpolation, and two-sided slope intervals | `corrected_equations` | Method families are preserved, while known Friedman and temperature-handling defects are corrected. |
| M4 | Advanced Vyazovkin method | Optimization of distance from a hard-coded objective value of 12 | Bounded minimization of the true pairwise objective with Fisher intervals | `corrected_equations` | The method concept is preserved; the corrected objective is expected to produce different values. |
| M5 | Fraser-Suzuki deconvolution | Global/workspace fits, complex-to-zero masking, and sequentially tightened bounds | Stable real-valued peak definition, independent deterministic multistart fits, and structural model selection | `intentional_deviation` | Curve decomposition is preserved, but order dependence and invalid-domain masking are removed. |
| M6 | Kinetic triplets and reaction models | Normal-equation regressions with duplicated or confounded intercept terms | Single-intercept QR fits, a named model registry, diagnostics, and held-out-rate gates | `intentional_deviation` | The candidate equations are preserved as empirical models; legacy coefficients are not valid parameter oracles. |
| M7 | Dynamic and ramp-and-hold prediction | Workspace-dependent simulations with hard-coded runs and no frozen predictive gate | Bounded integration, calibration-only parameters, and 15 held-out ramp-and-hold programs | `not_numerically_comparable` | Both evaluated Julia formulations are rejected; matching legacy plots would not establish prediction quality. |
| M8 | Mixture additivity | Observed-minus-additive conversion/rate curves after legacy preprocessing | Matched-rate measured curves, three channels, signed integrals, and preprocessing envelopes | `concept_preserved` | The sign convention and additive concept agree, but corrected preprocessing and expanded diagnostics preclude pointwise parity. |

## Intentional deviations

| ID | Area | Legacy evidence | Julia treatment | Reason |
|---|---|---|---|---|
| `LD01` | Data schema | Raw arrays use mass in column 4; derived five-column workspaces use column 3. | Select schemas by catalog source and named columns, never by column count alone. | Prevents silent interpretation of DSC or derivative values as mass. |
| `LD02` | Corrected workspace | Every 2021marcorrected array is an exact contiguous copy of raw columns 1-4 beginning near 110 C. | Classify it as a cropped raw reference, not processed ground truth. | The artifact contains no normalized conversion or smoothed derivative to reproduce. |
| `LD03` | Preprocessing | cleandata.m normalizes with retained endpoint rows and applies undocumented smoothing and low-pass choices. | Estimate exact-temperature reference masses robustly and expose smoothing and endpoint sensitivity. | Makes the conversion coordinate and derivative bias explicit and testable. |
| `LD04` | Friedman regression | friedman.m has incorrect heating-rate parentheses and interpolates Temp_4 instead of da_4. | Use measured heating rate and the conversion derivative for every experiment. | Never preserve known algebraic or variable-selection defects for parity. |
| `LD05` | Isoconversional generality | Several scripts accept exactly four runs and mix Celsius-to-kelvin conversion conventions. | Accept arbitrary valid experiment groups and enforce kelvin at the typed boundary. | Removes fixed-design and double-conversion failure modes. |
| `LD06` | Advanced Vyazovkin objective | Vyazovkin.m minimizes abs(phiofe2(...)-12), where 12 assumes four equal pair terms. | Minimize the true pairwise objective with bounded search and method-specific intervals. | The optimum must not depend on a hard-coded experiment-count target. |
| `LD07` | Fraser-Suzuki domain | deconvolve.m replaces complex-valued evaluations with zero. | Use a stable Gaussian limit and a continuous real-valued zero outside the logarithm domain. | Avoids silently accepting invalid intermediate arithmetic. |
| `LD08` | Deconvolution reproducibility | deconvolve.m hard-codes St05; deconvolution4.m tightens bounds from each preceding fit. | Fit each named experiment independently with deterministic multistart optimization. | Removes hidden workspace inputs and experiment-order dependence. |
| `LD09` | Peak accounting and interpretation | deconvolve4.m omits peak 4 from denominators and assigns its fraction from peak 3. | Integrate every selected peak and keep peaks ordered but chemically unnamed. | Corrects area fractions without inventing component identity. |
| `LD10` | Kinetic regression | kineticanalysis.m duplicates the constant column and solves least squares through normal equations. | Fit one ln(A/min^-1) intercept using QR and retain rank, conditioning, and predictive diagnostics. | Restores parameter identifiability and numerical stability. |
| `LD11` | Reaction-model intervals | sblin.m retains amplitude/prefactor confounding; sbrlin.m reports observation-sized prediction widths as coefficient intervals. | Separate coefficient intervals, residual diagnostics, model criteria, and cross-rate prediction. | Avoids overstating parameter certainty from densely sampled derivative points. |
| `LD12` | Compensation and simulation | compeffects.m includes a wrong Ginstling-Brounshtein expression; the simulation path uses globals and hard-coded St16. | Keep compensation diagnostic and simulate only frozen, provenance-carrying, bounded formulations. | Prevents circular parameter substitution and nonphysical hidden-state propagation. |
| `LD13` | Mixture interaction | synergy.m uses observed-minus-additive differences after legacy preprocessing. | Preserve the sign convention while reporting mass, conversion, rate, signed areas, and preprocessing scenarios. | Retains the scientific comparison without claiming a named chemical synergy mechanism. |

## Evidence tiers and provenance

The machine record at `docs/audits/m9_legacy_comparison.toml` stores a SHA-256 hash for every MAT artifact used in this comparison. The tiers have different evidentiary force:

- `canonical_raw` and `raw_alias`: exact numerical comparison is authoritative.
- `cropped_raw_reference`: authoritative only for the exact raw subset it contains.
- `held_out_raw`: authoritative measured input, reserved for prediction validation.
- `derived_workspace`: schema and workflow context; transformation lineage is incomplete.
- `saved_result_workspace` and `publication_workspace`: snapshot context only, not numerical acceptance oracles.
The method comparison preserves findings from the historical script review. The original MATLAB source is stored separately.

## Release consequence

The M9 legacy comparison and intentional-deviation record are complete. A future difference in raw alias equality is a regression. A difference in corrected preprocessing, fitted activation energies, peak parameters, reaction-model coefficients, or simulations is not by itself a regression; those results are governed by the Julia equations, diagnostics, frozen configurations, synthetic tests, and predictive gates documented in M3-M8.

Subsequent release work is tracked in PROJECT_STATUS.md; this audit remains the frozen evidence for the legacy-comparison and intentional-deviation portion of M9.

File: docs/preprocessing_audit.md
# M3 preprocessing audit

Generated by `scripts/audit_preprocessing.jl` from the checksum-verified M2 catalog.
Raw `Experiment` arrays were not modified.

## Accepted default

The accepted `m3_default_v1` profile uses:

- inclusive 150–700 °C selection after finite-row and recorded-ramp selection;
- robust local-linear reference masses evaluated exactly at 150 and 700 °C in ±2 K windows;
- conversion without clipping or monotonic repair;
- a cubic local polynomial in time selected through a ±5 K physical window;
- local-polynomial `dα/dt` and local heating rate, with `dα/dT = (dα/dt)/(dT/dt)`;
- explicit warnings for invalid rows, missing segment metadata, conversion reversals, negative derivatives, and reconstruction failures.

The raw finite-difference profile remains available only as an audit comparison. No profile clips conversion or forces monotonicity.

## Acceptance checks

- Synthetic linear conversion: derivative and integrated reconstruction maximum errors are below `1e-8`.
- All 20 dynamic runs preprocess successfully; maximum real-data reconstruction RMSE is `0.000121725` (limit `0.01`).
- Source row indices and the complete configuration SHA-256 fingerprint are retained in every result.
- Ramp-and-hold experiments remain withheld and were not used to select this profile.

## Smoothing and derivative comparison

Four 50 wt% tire runs spanning 5, 10, 15, and 20 K/min were used. Metrics below are medians across those runs.

| Profile | Window (K) | Smoothing | Derivative | Reconstruction RMSE | Negative derivative | Reversal fraction | Roughness | Peak (K⁻¹) |
|---|---:|---|---|---:|---:|---:|---:|---:|
| `raw_finite_difference` | 5.0 | `none` | `finite_difference` | 0.00315729 | 0.0292 | 0.0298 | 0.000289446 | 0.00969551 |
| `smoothed_finite_difference_5K` | 5.0 | `local_polynomial` | `finite_difference` | 1.36176e-05 | 0.0083 | 0.0085 | 9.45331e-06 | 0.00833307 |
| `local_polynomial_2_5K` | 2.5 | `local_polynomial` | `local_polynomial` | 3.27555e-05 | 0.0155 | 0.0151 | 1.44074e-05 | 0.0083725 |
| `m3_default_v1` | 5.0 | `local_polynomial` | `local_polynomial` | 4.21939e-05 | 0.0101 | 0.0085 | 6.1291e-06 | 0.00832194 |
| `local_polynomial_10K` | 10.0 | `local_polynomial` | `local_polynomial` | 0.000100102 | 0.0021 | 0.0032 | 3.93836e-06 | 0.00831589 |

The ±5 K local-polynomial profile is the balance point: it strongly reduces roughness without materially attenuating the median peak. The ±2.5 K and ±10 K profiles bracket the retained sensitivity range.

## Default results for all calibration runs

| Experiment | Rows | Fitted β (K/min) | m150 (%) | m700 (%) | α range | Negative dα/dT | Reconstruction RMSE | Warnings |
|---|---:|---:|---:|---:|---|---:|---:|---:|
| `dynamic_wt000_rate05` | 8258 | 4.9911 | 92.11459 | 27.62027 | -0.00046–1.00028 | 3.403% | 6.22028e-05 | 5 |
| `dynamic_wt025_rate05` | 8258 | 4.9910 | 93.95467 | 34.38002 | -0.00039–1.00011 | 3.415% | 6.38493e-05 | 4 |
| `dynamic_wt050_rate05` | 8254 | 4.9937 | 93.80393 | 38.68647 | -0.00018–1.00030 | 1.745% | 6.99553e-05 | 4 |
| `dynamic_wt075_rate05` | 8258 | 4.9918 | 95.23170 | 44.66044 | 0.00012–0.99996 | 2.277% | 7.66833e-05 | 3 |
| `dynamic_wt100_rate05` | 8256 | 4.9917 | 97.64268 | 53.29952 | 0.00009–1.00029 | 3.258% | 0.000121725 | 4 |
| `dynamic_wt000_rate10` | 5482 | 9.9810 | 91.92946 | 26.09900 | -0.00019–1.00004 | 3.101% | 4.31329e-05 | 5 |
| `dynamic_wt025_rate10` | 5479 | 9.9870 | 92.35331 | 30.57661 | -0.00020–0.99997 | 1.588% | 5.7075e-05 | 4 |
| `dynamic_wt050_rate10` | 5479 | 9.9887 | 93.27611 | 36.62376 | -0.00022–1.00044 | 1.424% | 5.52496e-05 | 4 |
| `dynamic_wt075_rate10` | 5482 | 9.9832 | 94.80812 | 44.09387 | -0.00022–1.00042 | 1.277% | 6.15842e-05 | 4 |
| `dynamic_wt100_rate10` | 5483 | 9.9814 | 96.82966 | 51.01514 | -0.00021–1.00031 | 1.258% | 4.36617e-05 | 4 |
| `dynamic_wt000_rate15` | 5431 | 15.0444 | 91.56295 | 25.99864 | 0.00000–1.00000 | 0.663% | 2.58589e-05 | 4 |
| `dynamic_wt025_rate15` | 5423 | 15.0687 | 92.16051 | 31.27818 | 0.00000–0.99998 | 0.000% | 3.56036e-05 | 1 |
| `dynamic_wt050_rate15` | 5427 | 15.0600 | 93.51588 | 36.99135 | -0.00000–1.00011 | 0.479% | 2.74732e-05 | 4 |
| `dynamic_wt075_rate15` | 5431 | 15.0481 | 94.61544 | 43.50946 | -0.00000–0.99985 | 0.000% | 5.40161e-05 | 2 |
| `dynamic_wt100_rate15` | 5432 | 15.0448 | 96.43960 | 51.11588 | 0.00005–0.99999 | 0.018% | 5.01396e-05 | 3 |
| `dynamic_wt000_rate20` | 5374 | 20.2322 | 91.54500 | 25.72089 | -0.00010–0.99998 | 1.563% | 1.89456e-05 | 4 |
| `dynamic_wt025_rate20` | 5360 | 20.2893 | 91.91818 | 30.16576 | 0.00001–0.99987 | 1.007% | 2.04253e-05 | 3 |
| `dynamic_wt050_rate20` | 5369 | 20.2553 | 93.41093 | 36.72500 | 0.00000–0.99988 | 0.596% | 2.91383e-05 | 3 |
| `dynamic_wt075_rate20` | 5375 | 20.2316 | 94.94949 | 45.22976 | 0.00001–1.00003 | 0.093% | 4.279e-05 | 4 |
| `dynamic_wt100_rate20` | 5378 | 20.2234 | 96.27939 | 50.54160 | 0.00003–0.99991 | 0.093% | 4.63871e-05 | 3 |

Warnings are diagnostics, not suppressed failures. The three 0 wt% runs lacking segment metadata explicitly record the all-finite fallback before temperature cropping.

## Reference-mass estimator sensitivity

Across 20 runs, changing from robust local-linear references to shape-preserving linear interpolation changes the initial mass by median `0.00137412` percentage points and the final mass by median `0.00617118` percentage points in absolute value.
The maximum absolute conversion change at 350 and 500 °C is `0.000707927`. Robust local fitting is retained because it evaluates the requested temperature exactly while reducing single-sample sensitivity.

## Conversion-endpoint sensitivity

The highest common recorded ramp temperature is `794.42999 °C`; no endpoint is extrapolated.

| Profile | Initial (°C) | Final (°C) | Median |Δα| | Maximum |Δα| | Median ΔT at α=0.5 (K) |
|---|---:|---:|---:|---:|---:|
| `initial_120_final_700` | 120.000 | 700.00000 | 0.000231962 | 0.00499082 | -0.13600 |
| `initial_150_final_650` | 150.000 | 650.00000 | 0.00925577 | 0.0196803 | -0.76601 |
| `primary_150_final_700` | 150.000 | 700.00000 | 0 | 0 | 0.00000 |
| `initial_150_final_750` | 150.000 | 750.00000 | 0.00742109 | 0.0153754 | 0.68199 |
| `initial_150_highest_common` | 150.000 | 794.42999 | 0.0132761 | 0.0277244 | 1.19799 |

The 150–700 °C coordinate remains primary. M4 must propagate the alternative endpoint profiles as a preprocessing sensitivity rather than treating their spread as replicate uncertainty.

## Figures

- [`figures/m3/preprocessing_qc.svg`](figures/m3/preprocessing_qc.svg): retained interval, reference masses, conversion, heating rate, derivative candidates, and integration residual.
- [`figures/m3/preprocessing_sensitivity.svg`](figures/m3/preprocessing_sensitivity.svg): candidate, endpoint, and reference-estimator sensitivity summaries.

## Legacy deviations

The rewrite intentionally does not reproduce `cleandata.m`'s first/last retained-sample normalization, strict endpoint exclusion, derivative stencil on irregular coordinates, or unexplained low-pass cutoff. These are documented comparison artifacts, not compatibility requirements.
